Repository: michthom/Python-Kiln-Runner

File: schedules/kilnwash.yaml
schedule_label: Kilnwash firing
temperature_scale: SCALE_FAHRENHEIT
hold_time_scale: HOLD_MINUTES
temperature_gradient_timebase: DEGREES_PER_MINUTE
segments:
  - segment_label: Ramp AFAP to 800F
    target_temperature: 800.0
    temperature_gradient: 500.0
  - segment_label: Hold 30m at 800F
    target_temperature: 800.0
    hold_time: 30.0

File: schedules/minimal.yaml
schedule_label: Minimal test schedule
temperature_scale: SCALE_CENTIGRADE
hold_time_scale: HOLD_MINUTES
temperature_gradient_timebase: DEGREES_PER_MINUTE
segments:
  - segment_label: Hold 1m at 0 Celsius
    target_temperature: 0.0
    hold_time: 0.1

File: schedules/oceanside_basic_slump.yaml
schedule_label: Oceanside Basic Slump
temperature_scale: SCALE_FAHRENHEIT
hold_time_scale: HOLD_MINUTES
temperature_gradient_timebase: DEGREES_PER_HOUR
segments:
  - segment_label: Ramp 250/h to 250F
    target_temperature: 250.0
    temperature_gradient: 250.0
  - segment_label: Hold 15m at 250F
    target_temperature: 250.0
    hold_time: 15.0
  - segment_label: Ramp 250/h to 1050F
    target_temperature: 1050.0
    temperature_gradient: 250.0
  - segment_label: Hold 30m at 1050F
    target_temperature: 1050.0
    hold_time: 30.0
  - segment_label: Ramp 150/h to 1225F
    target_temperature: 1225.0
    temperature_gradient: 150.0
  - segment_label: Hold 30m at 1225F
    target_temperature: 1225.0
    hold_time: 30.0
  - segment_label: Cool 400/h to 950F
    target_temperature: 950.0
    temperature_gradient: 400.0
  - segment_label: Hold 60m at 950F
    target_temperature: 950.0
    hold_time: 60.0
  - segment_label: Cool 200/h to 800F
    target_temperature: 800.0
    temperature_gradient: 200.0
  - segment_label: Hold 10m at 800F
    target_temperature: 800.0
    hold_time: 10.0
  - segment_label: Cool 300/h to 150F
    target_temperature: 150.0
    temperature_gradient: 300.0

File: schedules/oceanside_contour_abort.yaml
schedule_label: Oceanside Countour Fuse
temperature_scale: SCALE_FAHRENHEIT
hold_time_scale: HOLD_MINUTES
temperature_gradient_timebase: DEGREES_PER_HOUR
segments:
  - segment_label: Cool AFAP to 950F
    target_temperature: 950.0
    temperature_gradient: 10000.0
  - segment_label: Hold 120m at 950F
    target_temperature: 950.0
    hold_time: 120.0
  - segment_label: Cool 200/h to 800F
    target_temperature: 800.0
    temperature_gradient: 200.0
  - segment_label: Hold 10 at 800F
    target_temperature: 800.0
    hold_time: 10.0
  - segment_label: Cool 300/h to 150F
    target_temperature: 150.0
    temperature_gradient: 300.0

File: schedules/oceanside_contour_fuse.yaml
schedule_label: Oceanside Countour Fuse
temperature_scale: SCALE_FAHRENHEIT
hold_time_scale: HOLD_MINUTES
temperature_gradient_timebase: DEGREES_PER_HOUR
segments:
  - segment_label: Ramp 250/h to 1050F
    target_temperature: 1050.0
    temperature_gradient: 250.0
  - segment_label: Hold 30m at 1050
    target_temperature: 1050.0
    hold_time: 30.0
  - segment_label: Ramp 250/h to 1250F
    target_temperature: 1250.0
    temperature_gradient: 250.0
  - segment_label: Hold 20m at 1250F
    target_temperature: 1250.0
    hold_time: 20.0
  - segment_label: Ramp 300/h to 1420F
    target_temperature: 1420.0
    temperature_gradient: 300.0
  - segment_label: Hold 20m at 1420F
    target_temperature: 1420.0
    hold_time: 20.0
  - segment_label: Cool AFAP to 950F
    target_temperature: 950.0
    temperature_gradient: 10000.0
  - segment_label: Hold 120m at 950F
    target_temperature: 950.0
    hold_time: 120.0
  - segment_label: Cool 200/h to 800F
    target_temperature: 800.0
    temperature_gradient: 200.0
  - segment_label: Hold 10 at 800F
    target_temperature: 800.0
    hold_time: 10.0
  - segment_label: Cool 300/h to 150F
    target_temperature: 150.0
    temperature_gradient: 300.0

File: schedules/oceanside_full_fuse.yaml
schedule_label: Oceanside Full fuse
temperature_scale: SCALE_FAHRENHEIT
hold_time_scale: HOLD_MINUTES
temperature_gradient_timebase: DEGREES_PER_HOUR
segments:
  - segment_label: Ramp 250/h to 1050F
    target_temperature: 1050.0
    temperature_gradient: 250.0
  - segment_label: Hold 30m at 1050
    target_temperature: 1050.0
    hold_time: 30.0
  - segment_label: Ramp 250/h to 1250F
    target_temperature: 1250.0
    temperature_gradient: 250.0
  - segment_label: Hold 20m at 1250F
    target_temperature: 1250.0
    hold_time: 20.0
  - segment_label: Ramp 300/h to 1465F
    target_temperature: 1465.0
    temperature_gradient: 300.0
  - segment_label: Hold 30m at 1465F
    target_temperature: 1465.0
    hold_time: 30.0
  - segment_label: Cool AFAP to 950F
    target_temperature: 950.0
    temperature_gradient: 10000.0
  - segment_label: Hold 60m at 950F
    target_temperature: 950.0
    hold_time: 60.0
  - segment_label: Cool 200/h to 800F
    target_temperature: 800.0
    temperature_gradient: 200.0
  - segment_label: Hold 10 at 800F
    target_temperature: 800.0
    hold_time: 10.0
  - segment_label: Cool 300/h to 150F
    target_temperature: 150.0
    temperature_gradient: 300.0

File: schedules/oceanside_full_fuse_3h_anneal.yaml
schedule_label: Oceanside Full fuse
temperature_scale: SCALE_FAHRENHEIT
hold_time_scale: HOLD_MINUTES
temperature_gradient_timebase: DEGREES_PER_HOUR
segments:
  - segment_label: Ramp 250/h to 1050F
    target_temperature: 1050.0
    temperature_gradient: 250.0
  - segment_label: Hold 30m at 1050
    target_temperature: 1050.0
    hold_time: 30.0
  - segment_label: Ramp 250/h to 1250F
    target_temperature: 1250.0
    temperature_gradient: 250.0
  - segment_label: Hold 20m at 1250F
    target_temperature: 1250.0
    hold_time: 20.0
  - segment_label: Ramp 300/h to 1465F
    target_temperature: 1465.0
    temperature_gradient: 300.0
  - segment_label: Hold 30m at 1465F
    target_temperature: 1465.0
    hold_time: 30.0
  - segment_label: Cool AFAP to 950F
    target_temperature: 950.0
    temperature_gradient: 10000.0
  - segment_label: Hold 180m at 950F
    target_temperature: 950.0
    hold_time: 180.0
  - segment_label: Cool 200/h to 800F
    target_temperature: 800.0
    temperature_gradient: 200.0
  - segment_label: Hold 10 at 800F
    target_temperature: 800.0
    hold_time: 10.0
  - segment_label: Cool 300/h to 150F
    target_temperature: 150.0
    temperature_gradient: 300.0

File: schedules/ramp_test_C.yaml
schedule_label: Ramp test F
temperature_scale: SCALE_CELSIUS
hold_time_scale: HOLD_MINUTES
temperature_gradient_timebase: DEGREES_PER_HOUR
segments:
  - segment_label: Ramp 250/h to 1050F
    target_temperature: 1050.0
    temperature_gradient: 250.0

File: schedules/ramp_test_F.yaml
schedule_label: Ramp test F
temperature_scale: SCALE_FAHRENHEIT
hold_time_scale: HOLD_MINUTES
temperature_gradient_timebase: DEGREES_PER_HOUR
segments:
  - segment_label: Ramp 250/h to 1050F
    target_temperature: 1050.0
    temperature_gradient: 250.0
